Repository: ryanscott2/UV-Laser-Exposure

# UV-Laser-Exposure

Row-by-row UV-laser exposure of pinfin/heater arrays on the **backside** of a 100 mm
wafer. Takes a GDS, lets you pick the layer that holds the pinfins (and, optionally,
the layer that holds each array's bounding box), and exposes the arrays **one row at a
time** — always holding the array currently being exposed at the **center of the laser
field** — so completed rows can be masked off to keep them clean.

Modeled on, and reusing a lot of code from, the sibling **UV Laser Singulation** project.
Same core contract: **the DXF/job origin (0,0) is the laser field center and the laser
runs with auto-centering OFF**; the laser is fixed and a Prior OptiScan III stage moves
the wafer so each target sits under the beam.

## Two halves (mirrors Singulation)

| Half | Where | Python | Deps | Does |
|---|---|---|---|---|
| **Prep** (`pflm/`, `prep_app/`) | design PC (online) | 3.11+ | klayout, ezdxf, PySide6 | Load GDS → pick pinfin/bbox/align layers → detect the 14 arrays, group into rows, order top→bottom → write a **set folder** (`plan.json` + one centered DXF per array + manifest). PySide6/QML preview app. |
| **Run** (`laser_pc/`) | offline laser PC | 3.8 | pyserial, pywin32 (local wheels) | Teach one stage reference, build one WinLase `.wlj` per array, then step the stage row-by-row (top→bottom) marking each centered array, pausing between rows so you can mask. Tkinter launcher. SIMULATE by default; `--arm` fires. |

The two halves meet at a **set folder** under `output/sets/<name>/`. See
[docs/ARCHITECTURE.md](docs/ARCHITECTURE.md) for the coordinate frames, the `plan.json`
schema, the wafer→stage transform, and the full module contract.

## Quick start (prep half)

```bash
pip install -r requirements-prep.txt

# inspect layers in a GDS
python -m pflm.cli inspect "../081026_PFLM_Heaters.gds"

# or launch the prep app
python prep_app/prep_app.py
```

## Status

- **Prep half** — verifiable offline against a real GDS; this is the primary deliverable.
- **Laser-PC half** — adapted from Singulation's vetted `optiscan.py` / `winlase_build_jobs.py` /
  `dice_wafer.py`. The serial + WinLase-COM paths **cannot be tested off the machine** and
  require on-hardware bring-up (calibration, axis signs, the backside mirror). Treat all
  calibration numbers as un-verified until re-measured on this rig.

> ⚠️ Laser safety: exposure runs default to SIMULATE. Arming requires `--arm` plus a typed
> confirmation and a countdown. The UI STOP is a *controlled* stop between rows/passes — the
> only emergency stop is the hardware e-stop.

File: design/etch_params.json
{
  "_note": "Per-array-type UV-laser etch parameters for the PFLM wafer. Source of truth; consumed by winlase job building. P = number of PASSES (mark-loop count), S = mark speed mm/s. Laser POWER is NOT per-array here -- it stays fixed by the WinLase default profile (Singulation's read-only power/freq safety gate is preserved); only passes + crosshatch angles vary per array. Crosshatch = two fill passes at the listed angles; hatch/pass width 0.01 mm.",
  "units": {"passes": "count", "speed": "mm_per_s", "hatch": "mm", "angle": "deg"},
  "fill_style": "crosshatch",
  "hatch_mm": 0.01,
  "types": {
    "D50_sq":  {"diameter_um": 50,  "pitch_um": 100, "lattice": "square", "passes": 44, "speed_mm_s": 400, "fill_angles_deg": [0, 90]},
    "D100_sq": {"diameter_um": 100, "pitch_um": 150, "lattice": "square", "passes": 37, "speed_mm_s": 400, "fill_angles_deg": [0, 90]},
    "D300_sq": {"diameter_um": 300, "pitch_um": 350, "lattice": "square", "passes": 20, "speed_mm_s": 400, "fill_angles_deg": [0, 90]},
    "D50_hex":  {"diameter_um": 50,  "pitch_um": 100, "lattice": "hex", "passes": 42, "speed_mm_s": 400, "fill_angles_deg": [-30, 30]},
    "D100_hex": {"diameter_um": 100, "pitch_um": 150, "lattice": "hex", "passes": 30, "speed_mm_s": 400, "fill_angles_deg": [-30, 30]},
    "D300_hex": {"diameter_um": 300, "pitch_um": 350, "lattice": "hex", "passes": 18, "speed_mm_s": 400, "fill_angles_deg": [-30, 30]}
  }
}
